Repository: Ramprasad-Group/spall_strength_prediction

# Spall Strength Prediction of Metals & Alloys using GPR and RF models
Predict spall strength of metals &amp; alloys using the models trained for the paper "Machine Learning for Predictive Understanding of Spall Strength"

File: dataset/metals&alloys_base+3validation.csv
name,base_element,sheet_name,label,structure,pure_label,material type,ductile_or_brittle,Grady_ductile_median,Grady_ductile_lower,Grady_ductile_higher,Grady_brittle_lower,Grady_brittle_higher,Grady_brittle_ave,GPR_production,GPR_error,test or train,spall_min,spall_max,spall_median,spall_mean,,spall data type,spall_stdev,uts_min,uts_max,uts_median,uts_mean,uts_calc,yield_min,yield_max,yield_median,yield_mean,yield_calc,comp_min,comp_max,comp_median,comp_mean,comp_calc,bulk_min,bulk_max,bulk_median,bulk_mean,bulk_calc,shear_min,shear_max,shear_median,shear_mean,shear_calc,young_min,young_max,young_median,young_mean,young_calc,dens_min,dens_max,dens_median,dens_mean,dens_calc,hard_min,hard_max,hard_median,hard_mean,hard_calc,frac_min,frac_max,frac_median,frac_mean,frac_calc
Silver,Ag,Ag,Ag,fcc,Ag - fcc,metal,ductile,1.45,0.88,3.21,N/A,N/A,N/A,0.8657299,1.278344,train,1.23,1.23,1.23,1.23,single point,metal - single point,0,140,177,158.5,158.5,no,25.6,340,69.7,126.25,no,45,300,172.5,172.5,no,84,118,101,101,no,24,28.8,27.9,27.15,no,69,80,75,74.75,no,10.47,10.5,10.48,10.48,no,25,25,25,25,no,40,105,72.5,73,no
Aluminum,Al,Al,Al,fcc,Al - fcc,metal,brittle,N/A,N/A,N/A,0.91,1.96,1.44,1.2834812,0.830978,train,0.99,1.8,1.12,1.29,varies by source,metal - varies by source,0.37,60,127,93.5,93.5,no,35.3,84,58,58.83,no,28.5,31.5,30,30,no,63,83,73,73,no,25,27,25.85,25.93,no,68,72,69.9,69.95,no,2.67,2.73,2.7,2.7,no,15,15,15,15,no,26.88,35,30,31,no
Aluminum [100],Al,Al100single,Al (100),,Al (100),metal,brittle,N/A,N/A,N/A,0.05,0.1,0.07,1.1260897,0.992575,train,0.85,1.36,1.02,1.06,varies by source,metal - varies by source,0.23,34.63,34.63,34.63,34.63,no,17.35,17.35,17.35,17.35,no,28.88,28.88,28.88,28.88,no,52.43,89.89,71.16,71.16,yes,15.53,15.53,15.53,15.53,yes,44.04,44.04,44.04,44.04,yes,2.7,2.7,2.7,2.7,no,14.3,14.3,14.3,14.3,no,0.35,0.35,0.35,0,no
Aluminum [111],Al,Al111single,Al (111),,Al (111),metal,brittle,N/A,N/A,N/A,0.05,0.1,0.08,1.3656526,0.925113,train,1,1.41,1.17,1.19,varies by source,metal - varies by source,0.17,60,87.47,73.73,73.73,no,17.84,17.84,17.84,17.84,no,47.21,47.21,47.21,47.21,no,80.03,89.89,83.33,84.42,yes,15.53,24.45,19.99,19.99,yes,70,70,70,70,no,2.7,2.7,2.7,2.7,no,14.5,14.5,14.5,14.5,no,0.35,0.35,0.35,0,no
Aluminum 1060-O,Al,Al1060_O,Al 1060-O,,,alloy,brittle,N/A,N/A,N/A,0.44,0.94,0.69,1.3041937,0.799549,train,1.16,1.24,1.19,1.2,varies by impact condition,alloy - varies by impact condition,0.04,68.9,69,68.95,68.95,no,27.6,28,27.8,27.8,no,60,60,60,60,no,74.3,74.3,74.3,74.3,no,26,27.4,26.7,26.7,no,68.9,73.2,71.05,71.05,no,2.7,2.71,2.71,2.7,no,22,22,22,22,no,9.9,9.9,9.9,10,no
Aluminum 1100-O,Al,Al1100_O,Al 1100-O,,,alloy,brittle,N/A,N/A,N/A,0.46,1,0.73,1.3174815,0.763813,train,1.08,2.05,1.35,1.42,varies by impact condition,alloy - varies by impact condition,0.3,89.6,89.6,89.6,89.6,no,34.5,34.5,34.5,34.5,no,96,96,96,96,no,78.13,78.13,78.13,78.13,yes,26,26,26,26,no,68.9,68.9,68.9,68.9,no,2.71,2.71,2.71,2.71,no,23,23,23,23,no,10.65,10.65,10.65,11,no
Aluminum 2014-T6,Al,Al2014_T6,Al 2014-T6,,,alloy,brittle,N/A,N/A,N/A,0.67,1.44,1.05,1.5117842,0.797286,train,1.47,1.76,1.62,1.62,varies by source,alloy - varies by source,0.21,483,483,483,483,no,414,414,414,414,no,470,470,470,470,no,71.67,73.02,72.34,72.34,yes,28,28,28,28,no,73.1,73.1,73.1,73.1,no,2.8,2.8,2.8,2.8,no,155,155,155,155,no,18.35,19,18.68,19,no
Aluminum 2024-T4,Al,Al2024_T4,Al 2024-T4,,,alloy,brittle,N/A,N/A,N/A,0.95,2.04,1.49,1.3402943,0.779756,test,1.1,1.43,1.19,1.22,varies by source,alloy - varies by source,0.13,441,476.4,469,463.85,no,290,346.8,324,321.2,no,353,353,353,353,no,68,68,68,68,no,26,28,27,27,no,73.1,73.1,73.1,73.1,no,2.77,2.78,2.78,2.78,no,137,137,137,137,no,26,37,32,32,no
Aluminum 2024-T81,Al,Al2024_T81,Al 2024-T81,,,alloy,brittle,N/A,N/A,N/A,0.84,1.82,1.33,1.5497617,0.745928,train,0.6,0.6,0.6,0.6,single point,alloy - single point,0,485,499.89,492.44,492.44,no,450,457.83,453.91,453.91,no,461.28,470.24,465.76,465.76,no,70.98,73.02,72,72,yes,28,28,28,28,no,72.4,72.4,72.4,72.4,no,2.78,2.78,2.78,2.78,no,146,146,146,146,no,26.62,26.62,26.62,27,no
Aluminum 2024-T86,Al,Al2024_T86,Al 2024-T86,,,alloy,brittle,N/A,N/A,N/A,0.87,1.87,1.37,1.5806264,0.724485,train,1.8,2,1.9,1.9,varies by impact condition,alloy - varies by impact condition,0.14,483,515,499,499,no,393,455,444,434,no,448,448,448,448,no,72,76.4,74.2,74.2,no,28,28.1,28,28.03,no,72.4,75.2,73.1,73.57,no,2.77,2.78,2.78,2.78,no,155,155,155,155,no,27.5,27.5,27.5,28,no
Aluminum 2139-T8,Al,Al2139_T8,Al 2139-T8,,,alloy,ductile,3.36,3.36,3.36,N/A,N/A,N/A,1.7780643,0.913438,train,1.45,1.45,1.45,1.45,single point,alloy - single point,0,505,505,505,505,no,487,487,487,487,no,468.84,468.84,468.84,468.84,no,77.5,77.5,77.5,77.5,no,27.2,27.2,27.2,27.2,no,73.1,73.1,73.1,73.1,no,2.8,2.8,2.8,2.8,no,170,170,170,170,no,44.06,52.19,46.37,48,no
Aluminum 5083-H116,Al,Al5083_H116,Al 5083-H116,,,alloy,ductile,2.12,2.12,2.12,N/A,N/A,N/A,1.3607129,0.88593,train,0.81,1.6,0.89,1,varies by source,alloy - varies by source,0.3,289.59,289.59,289.59,289.59,no,206.85,206.85,206.85,206.85,no,290,290,290,290,no,71.8,72.4,72.1,72.1,no,26.4,27.2,26.8,26.8,no,71,72.4,71.7,71.7,no,2.66,2.66,2.66,2.66,no,88,88,88,88,no,49,49,49,49,no
Aluminum 6061-T6,Al,Al6061_T6,Al 6061-T6,,,alloy,brittle,N/A,N/A,N/A,0.9,1.93,1.41,1.4430683,0.736885,train,0.8,2.3,1.3,1.39,varies by source,alloy - varies by source,0.59,310,310,310,310,no,276,276,276,276,no,267,267,267,267,no,75.1,75.1,75.1,75.1,no,26,27.5,26.75,26.75,no,68.9,73.5,72.2,71.53,no,2.7,2.7,2.7,2.7,no,107,107,107,107,no,29,29,29,29,no
Aluminum 7075-T6,Al,Al7075_T6,Al 7075-T6,,,alloy,brittle,N/A,N/A,N/A,0.81,1.74,1.27,1.6384816,0.881076,test,1.3,1.84,1.6,1.58,varies by source,alloy - varies by source,0.17,572,572,572,572,no,503,503,503,503,no,494.48,494.48,494.48,494.48,no,70.15,70.29,70.22,70.22,yes,26.9,26.9,26.9,26.9,no,71.7,73.1,72.4,72.4,no,2.81,2.81,2.81,2.81,no,175,175,175,175,no,25,25,25,25,no
Al(0.1)CoCrFeNi,HEA,Al0.1_CoCrFeNi,$\mathrm{Al_{0.1}}$CoCrFeNi,,,alloy,brittle,N/A,N/A,N/A,0.75,1.61,1.18,2.938192,1.410927,train,3.26,4.04,3.69,3.67,varies by impact condition,alloy - varies by impact condition,0.27,531,531,531,531,no,199,199,199,199,no,1420,1420,1420,1420,no,172.43,172.43,172.43,172.43,yes,81.2,81.2,81.2,81.2,yes,210.55,210.55,210.55,210.55,yes,7.7,8.05,7.88,7.88,no,458,458,458,458,no,13.8,13.8,13.8,14,no
AlCoCrFeNi(2.1),Ni,AlCoCrFeNi2.1,AlCoCrFe$\mathrm{Ni_{2.1}}$,,,alloy,ductile,6.17,6.17,6.17,N/A,N/A,N/A,3.3980647,1.605842,train,3,3.65,3.35,3.36,varies by impact condition,alloy - varies by impact condition,0.24,1165,1165,1165,1165,no,750,750,750,750,no,517,517,517,517,no,168.97,168.97,168.97,168.97,yes,70.28,70.28,70.28,70.28,yes,185.16,185.16,185.16,185.16,yes,7.37,7.37,7.37,7.37,no,9,9,9,9,no,119,119,119,119,no
Gold,Au,Au,Au,fcc,Au - fcc,metal,ductile,1.32,1.22,1.41,N/A,N/A,N/A,2.2648943,1.702666,train,2.03,2.03,2.03,2.03,single point,metal - single point,0.09,137,137,137,137,no,29.4,39.2,34.3,34.3,no,205,205,205,205,no,167.75,170.64,169.19,169.19,yes,27.7,27.7,27.7,27.7,no,77.5,77.5,77.5,77.5,no,19.08,19.08,19.08,19.08,no,22.03,22.03,22.03,22.03,no,90,90,90,90,no
Beryllium,Be,Be,Be,hcp,Be - hcp,metal,brittle,N/A,N/A,N/A,0.49,1.05,0.77,1.0029115,1.431951,train,0.36,1.3,0.9,0.87,varies by source,metal - varies by source,0.31,370,370,370,370,no,240,800,240,426.67,no,175,665,270,370,no,104,124,114,114,no,126,150,133.5,135.75,no,275,315,295,295,no,1.84,1.88,1.85,1.85,no,170.29,170.29,170.29,170.29,no,5,20,11.45,12,no
Be S200F,Be,Be_S200F,Be S200F,,,alloy,brittle,N/A,N/A,N/A,0.51,1.11,0.81,0.8835971,1.433411,train,0.53,0.64,0.59,0.59,varies by impact condition,alloy - varies by impact condition,0.05,324,324,324,324,no,241,241,241,241,no,207,207,207,207,no,158.02,165.94,161.98,161.98,no,135,135,135,135,no,303.4,303.4,303.4,303.4,no,1.85,1.85,1.85,1.85,no,174.5,174.5,174.5,174.5,no,10.6,12.3,11.45,11,no
Cerium,Ce,Ce,Ce,fcc,Ce - fcc,metal,ductile,0.77,0.77,0.77,N/A,N/A,N/A,0.5907323,1.54288,test,0.23,0.48,0.4,0.36,varies by source,metal - varies by source,0.09,100,103,101.5,101.5,no,91,91.2,91.1,91.1,no,110,289,199.5,199.5,no,21.5,21.5,21.5,21.5,no,12,13.5,12.75,12.75,no,30,41.4,35.7,35.7,no,6.7,6.77,6.74,6.74,no,24,24,24,24,no,55,55,55,55,no
Cobalt,Co,Co,Co,hcp,Co - hcp,metal,ductile,3.61,3.61,3.61,N/A,N/A,N/A,2.0953184,1.028498,train,3.2,3.2,3.2,3.2,single point,metal - single point,0,130,1250,675,685,no,225,225,225,225,no,295,925,687,635.67,no,174,212,193,193,no,74,84,78.7,78.85,no,199,215,210,208.5,no,8.8,8.9,8.82,8.84,no,253,253,253,253,no,120,150,135,135,no
Cobalt Haynes 25 (L605),Co,CoL605,Co L-605,,,alloy,ductile,5.09,3.78,6.8,N/A,N/A,N/A,2.3310887,1.292823,train,2,2,2,2,single point,alloy - single point,0,773,1180,976.5,976.5,no,254,819,460,511,no,283,313,298,298,no,178,210,188,192,no,86.9,89.7,87,87.87,no,222,240,235.6,232.53,no,9.12,9.24,9.12,9.16,no,220,300,260,260,no,120,150,135,135,no
CoCrFeNi,HEA,CoCrFeNi,CoCrFeNi,,,alloy,brittle,N/A,N/A,N/A,1.19,2.57,1.88,2.3850593,1.259884,train,3.15,3.28,3.19,3.2,varies by impact condition,alloy - varies by impact condition,0.05,413,413,413,413,no,147,147,147,147,no,136,136,136,136,no,168.84,168.84,168.84,168.84,yes,85.33,85.33,85.33,85.33,yes,219.09,219.09,219.09,219.09,yes,8.23,8.23,8.23,8.23,no,135,135,135,135,no,27.6,27.6,27.6,28,no
Chromium,Cr,Cr,Cr,bcc,Cr - bcc,metal,ductile,4.31,4.31,4.31,N/A,N/A,N/A,0.9124683,1.41612,train,0.65,0.65,0.65,0.65,single point,metal - single point,0,760,760,760,760,no,370,370,370,370,no,185,430,307.5,307.5,no,136,170,167.5,160.25,no,71.6,120,114,104.12,no,245,322,285,283.2,no,7.1,7.24,7.19,7.17,no,90,90,90,90,no,120,150,135,135,no
CrCoNi,Cr,CrCoNi,CrCoNi,,,alloy,ductile,7.09,6.54,7.59,N/A,N/A,N/A,4.015701,1.712398,train,3.82,4.27,3.97,4.02,varies by impact condition,alloy - varies by impact condition,0.18,926,1090,1008,1008,no,691,930,810.5,810.5,no,354.48,354.48,354.48,354.48,yes,206.61,206.61,206.61,206.61,yes,84.14,84.14,84.14,84.14,yes,222.24,222.24,222.24,222.24,yes,8.32,8.32,8.32,8.32,no,135.88,135.88,135.88,135.88,yes,287,287,287,287,yes
CrMnFeCoNi,HEA,CrMnFeCoNi,CrMnFeCoNi,,,alloy,ductile,3.39,3.39,3.39,N/A,N/A,N/A,3.2439389,1.261612,train,2.07,2.53,2.12,2.21,varies by impact condition,alloy - varies by impact condition,0.22,600,600,600,600,no,265,265,265,265,no,1036.6,1036.6,1036.6,1036.6,no,144.27,144.27,144.27,144.27,yes,80,80,80,80,no,202.56,202.56,202.56,202.56,yes,7.86,7.86,7.86,7.86,no,228,228,228,228,no,262,262,262,262,no
Copper,Cu,Cu,Cu,fcc,Cu - fcc,metal,ductile,1.66,1.18,1.7,N/A,N/A,N/A,1.4838055,0.752865,train,0.62,2.5,1.7,1.54,varies by source,metal - varies by source,0.48,210,390,222.5,261.25,no,33.3,69,66,56.1,no,45,330,62,145.67,no,130,145,140,138.33,no,44,49,45.75,46.13,no,110,133,125,123.25,no,8.91,8.94,8.93,8.93,no,50,50,50,50,no,40,100,70,70,no
Cu-1Pb,Cu,Cu_1Pb,Cu-1Pb,,,alloy,ductile,1.76,1.76,1.76,N/A,N/A,N/A,1.5042764,0.751505,train,0.75,0.83,0.79,0.79,varies by impact condition,alloy - varies by impact condition,0.06,220.28,220.28,220.28,220.28,yes,76,76,76,76,no,65,65,65,65,no,135.89,135.89,135.89,135.89,yes,47.36,47.36,47.36,47.36,yes,127.3,127.3,127.3,127.3,yes,8.93,8.93,8.93,8.93,no,49.55,49.55,49.55,49.55,yes,69.4,69.4,69.4,69,yes
Cu-24Ag,Cu,Cu_24Ag,Cu-24Ag,,,alloy,ductile,1.65,1.65,1.65,N/A,N/A,N/A,1.5535993,0.778223,train,1.42,1.42,1.42,1.42,single point,alloy - single point,0,206.5,206.5,206.5,206.5,yes,66.93,66.93,66.93,66.93,yes,89.63,89.63,89.63,89.63,yes,136.01,136.01,136.01,136.01,yes,45.9,45.9,45.9,45.9,yes,123.77,123.77,123.77,123.77,yes,9.08,9.08,9.08,9.08,no,99.32,99.32,99.32,99.32,no,70.63,70.63,70.63,71,yes
Cu-15Nb,Cu,Cu_15Nb,Cu-15Nb,,,alloy,ductile,1.72,1.72,1.72,N/A,N/A,N/A,1.6903926,0.893676,train,1.73,1.81,1.77,1.77,varies by source,alloy - varies by source,0.06,223.12,223.12,223.12,223.12,yes,68.83,68.83,68.83,68.83,yes,66.31,66.31,66.31,66.31,yes,143.39,143.39,143.39,143.39,yes,39.46,39.46,39.46,39.46,yes,108.43,108.43,108.43,108.43,yes,8.87,8.88,8.88,8.88,no,129.5,129.5,129.5,129.5,no,69.76,69.76,69.76,70,yes
Cu-10Ta,Cu,Cu_10Ta,Cu-10Ta,,,alloy,ductile,1.75,1.75,1.75,N/A,N/A,N/A,1.5151274,0.776888,train,0.3,0.4,0.36,0.35,varies by impact condition,alloy - varies by impact condition,0.04,226,226,226,226,yes,69.7,69.7,69.7,69.7,yes,257,267,262,262,no,146.5,146.5,146.5,146.5,yes,48.06,48.06,48.06,48.06,yes,131.1,131.1,131.1,131.1,yes,9.27,9.27,9.27,9.27,no,55,55,55,55,yes,75,75,75,75,yes
GRCop-84,Cu,GRCop,GRCop,,,alloy,ductile,3.15,3.15,3.15,N/A,N/A,N/A,2.4969363,0.858184,test,2.7,3.1,2.9,2.9,varies by impact condition,alloy - varies by impact condition,0.28,445,445,445,445,no,236,236,236,236,no,162,162,162,162,no,140.39,140.39,140.39,140.39,yes,43.85,43.85,43.85,43.85,yes,119.15,119.15,119.15,119.15,yes,8.74,8.74,8.74,8.74,no,132,132,132,132,no,64.8,64.8,64.8,65,no
Beryllium Bronze,Cu,CuBe,Beryllium Bronze,,,alloy,ductile,2.86,2.36,3.28,N/A,N/A,N/A,2.0340667,0.985103,train,2.39,2.57,2.48,2.48,varies by impact condition,alloy - varies by impact condition,0.13,410,590,500,500,no,130,250,190,190,no,65.74,65.74,65.74,65.74,yes,143.05,143.05,143.05,143.05,yes,45.21,45.21,45.21,45.21,yes,122.71,131,126.85,126.85,yes,8.36,8.4,8.38,8.38,no,52.17,52.17,52.17,52.17,yes,68.95,68.95,68.95,69,yes
Brass 60-40,Cu,Brass,Brass,,,alloy,ductile,3.49,3.49,3.49,N/A,N/A,N/A,2.3174129,1.258391,train,1.4,1.4,1.4,1.4,single point,alloy - single point,0,510,510,510,510,no,379,379,379,379,no,180.8,180.8,180.8,180.8,yes,107.29,107.29,107.29,107.29,yes,38.6,38.6,38.6,38.6,no,103,103,103,103,no,8.44,8.44,8.44,8.44,no,42,42,42,42,yes,48.52,48.52,48.52,49,yes
Iron,Fe,Fe,Fe,bcc,Fe - bcc,metal,ductile,2.75,1.58,3.07,N/A,N/A,N/A,1.5783901,0.976152,test,1.4,1.99,1.84,1.78,varies by source,metal - varies by source,0.21,230,540,345,364.6,no,50,189,151.5,135.5,no,110,220,165,165,no,160,178,166.63,167.82,no,77.5,84,80.89,80.32,no,200,275.11,211,220.42,no,7.84,7.88,7.87,7.86,no,150,150,150,150,no,120,170,145,145,no
FeCrNiMn,HEA,FeCrNiMn,FeCrNiMn,,,alloy,ductile,2.85,2.72,2.98,N/A,N/A,N/A,1.7475103,1.061047,train,1.28,1.9,1.52,1.56,varies by impact condition,alloy - varies by impact condition,0.26,512.75,512.75,512.75,512.75,yes,207.75,250,228.88,228.88,no,195.63,195.63,195.63,195.63,yes,118.3,118.3,118.3,118.3,yes,82.85,82.85,82.85,82.85,yes,201.5,201.5,201.5,201.5,yes,7.68,7.78,7.72,7.73,no,201.26,201.26,201.26,201.26,yes,135,135,135,135,yes
Fe40Mn20Cr20Ni20,Fe,Fe40Mn20Cr20Ni20,$\mathrm{Fe_{40}Mn_{20}Cr_{20}Ni_{20}}$,,,alloy,ductile,3.5,3.5,3.5,N/A,N/A,N/A,2.0116676,1.000951,train,2.06,2.32,2.28,2.24,varies by impact condition,alloy - varies by impact condition,0.11,694,694,694,694,no,306,306,306,306,no,189.5,189.5,189.5,189.5,yes,133.14,133.14,133.14,133.14,yes,77.49,77.49,77.49,77.49,yes,194.71,194.71,194.71,194.71,yes,7.9,7.9,7.9,7.9,no,150,150,150,150,no,137,137,137,137,yes
Fe50Mn30Co10Cr10,Fe,Fe50Mn30Co10Cr10,$\mathrm{Fe_{50}Mn_{30}Co_{10}Cr_{10}}$,,,alloy,ductile,4.21,4.21,4.21,N/A,N/A,N/A,3.0393792,1.267683,train,1.89,2.32,2.1,2.1,varies by impact condition,alloy - varies by impact condition,0.2,763,763,763,763,no,410,410,410,410,no,253.95,253.95,253.95,253.95,yes,143.87,143.87,143.87,143.87,yes,79.78,79.78,79.78,79.78,yes,202,202,202,202,no,6.37,6.93,6.65,6.65,no,259.3,259.3,259.3,259.3,yes,217,217,217,217,no
1018 CRS ,Fe,1018CRS,AISI 1018,,,alloy,ductile,3.97,3.67,4.25,N/A,N/A,N/A,1.7332602,1.273422,train,1.71,1.76,1.71,1.72,varies by impact condition,alloy - varies by impact condition,0.03,440,475,457.5,457.5,no,275,370,322.5,322.5,no,538,538,538,538,yes,163.09,163.09,163.09,163.09,no,82.18,82.18,82.18,82.18,no,272.66,272.66,272.66,272.66,no,7.78,7.78,7.78,7.78,no,131,131,131,131,no,43,43,43,43,no
Steel 1020,Fe,St1020,AISI 1020,,,alloy,ductile,3.56,3.26,3.83,N/A,N/A,N/A,2.5710377,0.841526,test,1.58,3.5,2.05,2.08,varies by source,alloy - varies by source,0.41,450,450,450,450,no,240,330,285,285,no,220.64,220.64,220.64,220.64,no,148,148,148,148,no,72,72,72,72,no,186,186,186,186,no,7.85,7.87,7.86,7.86,no,149,149,149,149,no,93.72,96.32,94.78,95,no
Steel 1045,Fe,St1045,AISI 1045,,,alloy,ductile,5.02,5.02,5.02,N/A,N/A,N/A,3.604513,1.222893,train,3.98,4.21,4.07,4.08,varies by impact condition,alloy - varies by impact condition,0.1,565,625,595,595,no,530,530,530,530,no,415,415,415,415,no,154,163,158.5,158.5,no,77.52,80,78.76,78.76,no,199.61,206,200,201.87,no,7.85,7.88,7.87,7.87,no,188,188,188,188,no,50,50,50,50,no
Steel 4340 Rc52,Fe,St4340,AISI 4340,,,alloy,ductile,6.73,6.73,6.73,N/A,N/A,N/A,4.8758673,1.712845,train,5.3,5.3,5.3,5.3,single point,alloy - single point,0,1958.18,1958.18,1958.18,1958.18,no,950,950,950,950,no,642,642,642,642,no,159,159,159,159,no,77,77,77,77,no,210,210,210,210,no,7.83,7.83,7.83,7.83,no,360,360,360,360,no,50.33,50.33,50.33,50,no
A36,Fe,StA36,ASTM A36,,,alloy,ductile,3.49,3.49,3.49,N/A,N/A,N/A,1.6589922,0.906425,train,1.64,2,1.96,1.87,varies by impact condition,alloy - varies by impact condition,0.2,400,550,475,475,no,250,250,250,250,no,152,152,152,152,no,160,165.32,162.66,162.66,no,83.21,83.21,83.21,83.21,no,200,276.27,238.14,238.14,no,7.83,7.85,7.84,7.84,no,131,131,131,131,no,147,147,147,147,no
AF9628 Steel,Fe,AF9628,AF-9628,,,alloy,ductile,8.09,8.09,8.09,N/A,N/A,N/A,5.1627734,1.719765,test,5.5,5.5,5.5,5.5,varies by impact condition,alloy - varies by impact condition,0,1728,1728,1728,1728,no,1320,1320,1320,1320,no,1440,1440,1440,1440,no,165.09,165.09,165.09,165.09,yes,80.41,80.41,80.41,80.41,yes,207.54,207.54,207.54,207.54,yes,7.77,7.77,7.77,7.77,no,490,490,490,490,no,128.61,128.61,128.61,129,yes
24CrNiMo Steel,Fe,StCrNiMo,CrNiMo steel,,,alloy,ductile,6.79,6.79,6.84,N/A,N/A,N/A,3.9512041,1.538305,train,3.88,4.28,4.09,4.09,varies by impact condition,alloy - varies by impact condition,0.14,1134,1159,1146,1146.33,no,951,967,952,956.67,no,1480,1480,1480,1480,no,161.48,161.48,161.48,161.48,yes,82.76,82.76,82.76,82.76,yes,212.04,212.04,212.04,212.04,yes,7.83,7.83,7.83,7.83,no,376,376,376,376,no,68.2,68.2,68.2,68,no
Dual Phase Steel 590,Fe,DP590,DP-590,,,alloy,ductile,4.8,4.52,5.06,N/A,N/A,N/A,2.8390053,1.184727,train,2.95,2.95,2.95,2.95,single point,alloy - single point,0,590,621,602,604.33,no,350,437,393.5,393.5,no,445,445,445,445,no,195,195,195,195,no,87.5,87.5,87.5,87.5,no,228,228,228,228,no,7.82,7.82,7.82,7.82,no,127,127,127,127,no,160,200,180,180,no
Duplex SS 2205,Fe,DSS2205,Duplex 2205,,,alloy,ductile,4.71,4.65,4.96,N/A,N/A,N/A,3.6440715,1.120808,train,4.9,5,4.9,4.93,varies by impact condition,alloy - varies by impact condition,0.06,621,621,621,621,no,448,510,460,472.67,no,520,520,520,520,no,161,161,161,161,yes,78.54,78.54,78.54,78.54,yes,190,205,195,196.67,no,7.82,7.85,7.84,7.84,no,310,310,310,310,no,144,195,169.5,170,no
Lean Duplex SS 2101,Fe,LDX2101,LDX 2101,,,alloy,ductile,4.9,4.74,5.15,N/A,N/A,N/A,3.3577186,1.05253,train,2.3,3.5,2.6,2.75,varies by source,alloy - varies by source,0.54,650,700,694,684,no,450,530,480,483.6,no,505.2,552.7,528.95,528.95,no,166.67,166.67,166.67,166.67,yes,76.92,76.92,76.92,76.92,yes,200,200,200,200,no,7.7,7.7,7.7,7.7,no,256,355,305.5,305.5,no,100,100,100,100,no
SS 304,Fe,SS304,SS 304,,,alloy,ductile,3.21,3.12,3.3,N/A,N/A,N/A,2.0618693,0.867497,train,2.13,2.5,2.32,2.3,varies by source,alloy - varies by source,0.11,505,620,510,545,no,215,241,228,228,no,205,310,257.5,257.5,no,134,164,151,149.67,no,74,81,75.5,76.5,no,190,203,192.95,194.73,no,7.85,8.06,7.93,7.95,no,129,129,129,129,no,119,228,173.5,174,no
SS 316L,Fe,SS316_L,SS 316-L,,,alloy,ductile,3.29,3.16,3.41,N/A,N/A,N/A,2.3150192,0.973525,train,2.57,2.58,2.58,2.58,varies by impact condition,alloy - varies by impact condition,0.01,515,515,515,515,no,205,238,221.5,221.5,no,170,170,170,170,no,160.8,164,162.4,162.4,no,74.2,80,77.1,77.1,no,193,199,196,196,no,7.96,8,7.99,7.98,no,155,155,155,155,no,112,278,195,195,no
SS 2169,Fe,SS2169,SS 2169,,,alloy,ductile,4.15,3.98,4.5,N/A,N/A,N/A,4.4744694,1.505388,train,5.25,7.32,5.77,5.93,varies by source,alloy - varies by source,0.6,698.4,737.7,717.39,717.72,no,346.8,442.6,376.11,385.4,no,689,689,689,689,no,148.38,154.55,152.57,152.02,yes,76.74,78.44,77.19,77.39,yes,196.72,200.76,198.23,198.48,yes,7.75,7.82,7.78,7.78,no,180,180,180,180,no,309.76,309.76,309.76,310,no
Magnesium,Mg,Mg,Mg,hcp,Mg - hcp,metal,brittle,N/A,N/A,N/A,0.45,0.96,0.71,1.0022405,0.97977,train,0.8,0.9,0.85,0.85,varies by impact condition,metal - varies by impact condition,0.07,90,176,133,133,no,21,21,21,21,no,21,21,21,21,no,49.22,49.22,49.22,49.22,yes,34.2,34.2,34.2,34.2,no,44.3,44.3,44.3,44.3,no,1.74,1.74,1.74,1.74,no,37.5,37.5,37.5,37.5,no,12.7,12.7,12.7,13,no
AMX 602,Mg,AMX602,Mg AMX-602,,,alloy,ductile,1.76,1.76,1.76,N/A,N/A,N/A,0.8345738,1.037358,train,1.01,1.01,1.01,1.01,single point,alloy - single point,0.13,369,369,369,369,no,305,305,305,305,no,305,305,305,305,no,33.74,33.74,33.74,33.74,no,18.73,18.73,18.73,18.73,no,47.41,47.41,47.41,47.41,no,1.81,1.81,1.81,1.81,no,103,103,103,103,no,40.3,40.3,40.3,40,no
Magnesium AZ31B-H24,Mg,Mg_AZ31B_H24,Mg AZ31B-H24,,,alloy,brittle,N/A,N/A,N/A,0.4,0.87,0.64,0.92806,1.052061,train,1.5,1.5,1.5,1.5,single point,alloy - single point,0,170.35,170.35,170.35,170.35,no,220,220,220,220,no,230,230,230,230,no,36.7,36.7,36.7,36.7,no,16.5,16.5,16.5,16.5,no,42.9,45,43.95,43.95,no,1.78,1.78,1.78,1.78,no,70,70,70,70,no,11.7,11.7,11.7,12,no
Magnesium AZ31B-4E,Mg,Mg_AZ31B_4E,Mg AZ31B-4E,,,alloy,brittle,N/A,N/A,N/A,0.56,1.22,0.89,0.8702522,0.899349,train,0.88,0.92,0.9,0.9,varies by impact condition,alloy - varies by impact condition,0.02,221,260,240.5,240.5,no,103,200,151.5,151.5,no,97,97,97,97,no,37.87,37.87,37.87,37.87,no,16.66,17,16.83,16.83,no,43.6,45,44.3,44.3,no,1.77,1.77,1.77,1.77,no,49,49,49,49,no,17.6,20.7,19.15,19,no
Molybdenum,Mo,Mo,Mo,bcc,Mo - bcc,metal,brittle,N/A,N/A,N/A,1.42,3.05,2.23,1.0144533,1.70493,train,0.48,0.64,0.55,0.56,varies by impact condition,metal - varies by impact condition,0.08,324,380,352,352,no,446,446,446,446,no,170,400,285,285,no,250,280,272,267.33,no,120,134,120,124.67,no,315,380,336.5,342,no,10.1,10.3,10.19,10.19,no,230,230,230,230,no,20,40,30,30,no
Niobium,Nb,Nb,Nb,bcc,Nb - bcc,metal,ductile,4.21,3.24,4.99,N/A,N/A,N/A,3.4174473,1.225198,train,3.57,4.42,3.92,3.96,varies by impact condition,metal - varies by impact condition,0.4,268,300,284,284,no,207,491,349,349,no,493,493,493,493,no,169,169,169,169,no,37.5,58.9,48.2,48.2,no,103,103,103,103,no,8.56,8.6,8.58,8.58,no,80,80,80,80,no,45.5,45.5,45.5,46,no
Nickel,Ni,Ni,Ni,fcc,Ni - fcc,metal,ductile,1.99,1.85,2.13,N/A,N/A,N/A,1.2660154,1.16524,train,0.26,0.59,0.5,0.48,varies by source,metal - varies by source,0.11,317,392,345,351.33,no,59,78,68.5,68.5,no,70,70,70,70,no,162,200,193.6,185.2,no,72,86,76,77.86,no,190,220,201.5,203.25,no,8.83,8.95,8.9,8.89,no,65.06,65.06,65.06,65.06,no,100,150,125,125,no
Ni3Al,Ni,Ni3Al,$\mathrm{Ni_{3}Al}$,,,alloy,brittle,N/A,N/A,N/A,1.2,2.59,1.89,1.6095188,1.460735,train,0.37,0.67,0.44,0.49,varies by impact condition,alloy - varies by impact condition,0.16,842,842,842,842,no,188,188,188,188,no,198,198,198,198,no,173.9,188,180.95,180.95,no,74.4,77.8,76.1,76.1,no,203.1,203.1,203.1,203.1,no,7.4,7.4,7.4,7.4,no,382,382,382,382,no,28.1,28.1,28.1,28,no
Ni-60Co,Ni,Ni_60Co,Ni-60Co,,,alloy,ductile,3.02,3.02,3.02,N/A,N/A,N/A,1.6999463,0.892603,train,0.22,1.23,0.69,0.7,varies by source,alloy - varies by source,0.34,543,543,543,543,yes,162.4,162.4,162.4,162.4,yes,440.2,440.2,440.2,440.2,yes,187.2,187.2,187.2,187.2,no,81.1,81.1,81.1,81.1,no,212.6,212.6,212.6,212.6,yes,8.78,8.78,8.78,8.78,no,177.82,177.82,177.82,177.82,yes,131,131,131,131,yes
Inconel625,Ni,Inconel625,Inconel 625,,,alloy,ductile,5.58,5.51,5.64,N/A,N/A,N/A,3.6150685,1.527646,test,3.1,4.4,3.7,3.62,varies by impact condition,alloy - varies by impact condition,0.37,880,958.41,919.2,919.2,no,460,481.96,470.98,470.98,no,427,493.68,460.34,460.34,no,218.94,221.78,220.36,220.36,yes,56.85,75.02,65.93,65.93,yes,195.82,195.82,195.82,195.82,no,8.41,8.62,8.44,8.49,no,474.9,574.1,524.5,524.5,no,173.8,173.8,173.8,174,no
Ni 55 Ti 44,Ni,NiTi,NiTi,,,alloy,ductile,4.48,4.48,4.48,N/A,N/A,N/A,2.8907954,1.493547,train,2.53,2.75,2.71,2.66,varies by impact condition,alloy - varies by impact condition,0.1,306.5,306.5,306.5,306.5,yes,422,422,422,422,no,548,548,548,548,no,158.55,158.55,158.55,158.55,yes,21.97,21.97,21.97,21.97,yes,63.01,63.01,63.01,63.01,yes,6.49,6.49,6.49,6.49,no,62.53,62.53,62.53,62.53,yes,91.25,91.25,91.25,91,yes
Tantalum,Ta,Ta,Ta,bcc,Ta - bcc,metal,ductile,2.52,2.52,2.52,N/A,N/A,N/A,3.8782894,1.620967,train,4.4,5.2,4.77,4.78,varies by source,metal - varies by source,0.33,170,450,257.5,283.75,no,103,103,103,103,no,135,135,135,135,no,182,228,205,205,no,64,72,68.85,68.43,no,175,190,186,183.67,no,16.44,16.7,16.5,16.55,no,100,100,100,100,no,90,150,120,120,no
Titanium,Ti,Ti,Ti,hcp,Ti - hcp,metal,ductile,2.19,2.16,2.21,N/A,N/A,N/A,1.9477622,1.082231,train,2.1,3.9,3.6,3.31,varies by source,metal - varies by source,0.62,220,316,268,268,no,140,147,143.5,143.5,no,130,170,150,150,no,107,135,111,117.67,no,36,48.6,39,40.92,no,100,127,105,110.4,no,4.5,4.53,4.51,4.51,no,60,60,60,60,no,55,60,57.5,58,no
gamma TiAl,Ti,gamma_TiAl,$\gamma$-TiAl,,,alloy,brittle,N/A,N/A,N/A,0.66,1.41,1.04,2.5796733,1.518478,train,1.73,1.94,1.77,1.8,varies by impact condition,alloy - varies by impact condition,0.09,1193,1193,1193,1193,no,1011,1011,1011,1011,no,1100,1100,1100,1100,no,125.83,125.83,125.83,125.83,yes,67.73,67.73,67.73,67.73,yes,172.28,172.28,172.28,172.28,yes,3.99,3.99,3.99,3.99,no,431,431,431,431,no,14.5,14.5,14.5,15,no
Ti-10V-2Fe-3Al,Ti,Ti_1023,Ti-1023,,,alloy,ductile,6.18,6.18,6.18,N/A,N/A,N/A,3.1450343,1.636146,train,2.51,3.13,3.12,2.92,varies by impact condition,alloy - varies by impact condition,0.36,1307,1307,1307,1307,no,1190,1190,1190,1190,no,1160,1160,1160,1160,no,107.08,107.08,107.08,107.08,yes,34.7,34.7,34.7,34.7,yes,94,94,94,94,no,4.59,4.59,4.59,4.59,no,450,450,450,450,no,46.8,46.8,46.8,47,no
Ti-6Al-4V,Ti,Ti64,Ti-6Al-4V,,,alloy,ductile,5.11,3.94,5.46,N/A,N/A,N/A,3.4416264,1.253586,train,3.3,4.9,4.2,4.08,varies by source,alloy - varies by source,0.64,987,1021,1004,1004,no,483,928,812,758.75,no,790,790,790,790,no,107,107,107,107,no,48.6,48.6,48.6,48.6,no,114,127,120.5,120.5,no,4.43,4.53,4.48,4.48,no,340,340,340,340,no,47.9,48,47.95,48,no
Uranium,U,U,U,sc,U - sc,metal,ductile,2.51,2.35,2.65,N/A,N/A,N/A,2.6574034,1.700331,train,2.4,2.4,2.4,2.4,single point,metal - single point,0.1,380,412,400,397.33,no,200,255,227.5,227.5,no,190,345,267.5,267.5,no,88,110,92,96.67,no,70,111,77.9,84.58,no,174,208,184,187.5,no,18.9,19.07,19.05,19.02,no,190,190,190,190,no,110,150,130,130,no
Vanadium,V,V,V,bcc,V - bcc,metal,brittle,N/A,N/A,N/A,1.36,2.94,2.15,3.8710641,1.174513,train,4.4,4.83,4.4,4.54,varies by impact condition,metal - varies by impact condition,0.25,343,536,439.5,439.5,no,368,454,411,411,no,295,295,295,295,no,163.31,163.31,163.31,163.31,yes,46.4,54,50.2,50.2,no,147,147,147,147,no,6.11,6.11,6.11,6.11,no,159,159,159,159,no,36.6,36.6,36.6,37,no
Tungsten,W,W,W,bcc,W - bcc,metal,ductile,8.36,8.36,8.36,N/A,N/A,N/A,1.4399924,1.715026,train,0.7,1.29,1.1,1.03,varies by source,metal - varies by source,0.3,980,1670,1325,1325,no,750,750,750,750,no,1350,1350,1350,1350,no,246,322,310.5,297.25,no,130,161,158,152.67,no,340,526,406,433.5,no,19.23,19.35,19.25,19.27,no,310,310,310,310,no,120,150,135,135,no
Tungsten heavy alloy (WHA),W,WHA,WHA,,,alloy,ductile,8.87,8.38,9.34,N/A,N/A,N/A,3.161645,1.442032,train,3.63,3.63,3.63,3.63,single point,alloy - single point,0,1036.32,1036.32,1036.32,1036.32,no,827.4,1028.73,928.07,928.07,no,1151,1151,1151,1151,no,282.64,282.64,282.64,282.64,yes,133.59,133.59,133.59,133.59,yes,346.8,358.5,352.65,352.65,no,17.04,18.5,17.77,17.77,no,270,360,310,313.33,no,41,41,41,41,no
90W-7Ni-3Fe,W,WNiFe,$\mathrm{W_{90}Ni_{7}Fe_{3}}$,,,alloy,ductile,8.9,8.85,8.95,N/A,N/A,N/A,3.5263219,1.749089,train,3.8,3.8,3.8,3.8,single point,alloy - single point,0,861.84,914,887.92,887.92,no,593,606.74,599.87,599.87,no,1320,1320,1320,1320,no,440.46,440.46,440.46,440.46,yes,134,134,134,134,no,310.26,345,327.63,327.63,no,17,17.14,17.07,17.07,no,250,272,261,261,no,97,97,97,97,no
ZrE110,Zr,ZrE110,Zr E110,,,alloy,brittle,N/A,N/A,N/A,0.27,0.58,0.43,3.0229122,1.776581,train,2.56,4.43,3.12,3.24,varies by impact condition,alloy - varies by impact condition,0.54,270,310,290,290,no,160,160,160,160,no,292,292,292,292,no,99.24,99.24,99.24,99.24,yes,33.26,33.26,33.26,33.26,yes,95,95,95,95,no,6.5,6.6,6.55,6.55,no,1500,1700,1600,1600,no,3.6,3.6,3.6,4,no
HfZrTiTa0.53,HEA,HfZrTiTa0.53,HfZrTiTa0.53,,,alloy,ductile,5.05,5.05,5.05,N/A,N/A,N/A,3.3879339,1.657276,validation,2.76,3.72,3.24,,,,,,,1110,1110,,774,774,774,774,,1300,1300,1300,1300,,109.83,109.83,109.83,109.83,,24.99,24.99,24.99,24.99,,69.67,69.67,69.67,69.67,,9.36,9.36,9.36,9.36,,372,372,372,372,,62,62,62,,
Ti_5553,Ti,Ti_5553,Ti_-5553,,,alloy,brittle,N/A,N/A,N/A,1.1,2.38,1.74,3.3567853,1.365507,validation,3.03,4.46,3.72,,,,,,,768.6,768.6,,768.1,768.1,768.1,768.1,,1138,1138,1138,1138,,81.99,81.99,81.99,81.99,,42.55,42.55,42.55,42.55,,108.83,108.83,108.83,108.83,,4.64,4.64,4.64,4.64,,413,413,413,413,,33.6,37.3,33.9,,
93W,W,93WHA,93WHA,,,alloy,ductile,8.86,8.86,8.86,N/A,N/A,N/A,2.8157123,1.417045,validation,2.4,2.73,2.59,,,,,,,1241.06,1241.06,,920,920,920,920,,1450,1450,1450,1450,,284.64,284.64,284.64,284.64,,143.24,143.24,143.24,143.24,,367.99,367.99,367.99,367.99,,17.61,17.61,17.61,17.61,,295,295,295,295,,41,41,41,,
